Repository: Cheviax/Manufacturing-Model-Codes

Manufacturing Model Codes
========================================================
In here you will find the codes for modelling in 3D (x, y, z) at the mesoscale (tens of µms) the electrode slurry based on NMC as active material, the associated dried electrode and the calendering process. To launch all these code it will be needed the open source software LAMMPS (initial random structure, slurry and dried electrode) or LIGGGHTS (calendering).

The code "in_structure.run" allows to build the initial randomly generated structure to match the volume fraction of active material (AM) and carbon binder domain (CBD) and the particle size distributiof of the AM used experimentally;
The code "slurry.run" allows to model the slurry phase and to calculate its density (associated to the force fields parameters values used);
The code "viscosity_Shear-rate.run" allows to calculate the slurry viscosity for a specific shear-rate and temperature (associated to the FFs parameters values used);
The code "dried_electrode.run" allows to calculate the electrode mesostructure after the drying step. In addition, it can output the associated electrode density and an estimation of the associated electrode porosity (associated to the FFs parameters values used);
The code "calendering.run" allows to mimic the electrode calendering and to control the degree of calendering desired.
These codes are offered for smaller (Small_electrodes folder) and bigger (Thick_electrodes folder) electrodes, for the sake of examples. However, the dimension of the final electrode can be modulated as a function of the numbar of particles used through the "in_structure.run" code.

For all the details about these simulations, please check the following scientific articles:

Investigating Electrode Calendering and its Impact on Electrochemical Performance by Means of a New Discrete Element Method Model: Towards a Digital Twin of Li-Ion Battery Manufacturing by Alain C. Ngandjong, Teo Lombardo, Emiliano N. Primo, Mehdi Chouchane, Abbos Shodiev, Oier Arcelus, Alejandro A. Franco.
Accelerated Optimization Methods for Force‐Field Parametrization in Battery Electrode Manufacturing Modeling by Teo Lombardo, Dr. Jean‐Baptiste Hoock, Dr. Emiliano N. Primo, Dr. Alain C. Ngandjong, Marc Duquesnoy and Prof. Alejandro A. Franco. https://doi.org/10.1002/batt.202000049
Multiscale Simulation Platform Linking Lithium Ion Battery Electrode Fabrication Process with Performance at the Cell Level by Alain C. Ngandjong, Alexis Rucci, Mariem Maiza, Garima Shukla, Jorge Vazquez-Arenas, and Alejandro A. Franco. https://doi.org/10.1021/acs.jpclett.7b02647
Tracking variabilities in the simulation of Lithium Ion Battery electrode fabrication and its impact on electrochemical performance by AlexisRucci, Alain C.Ngandjong, Emiliano N. Primo, Mariem Maiza, Alejandro A.Franco. https://doi.org/10.1016/j.electacta.2019.04.110
Please, to reproduce exactly the results reported in the afroementioned articles you should use the force fields parameters values reported in the associated scientific article and the procedure described in there.

For any doubt do not hesitate to contact us (we will be happy to answer and help you!) : Alejandro A. Franco --> alejandro.franco@u-picardie.fr
 
 Authors
 ========================================================
  - **Alain Ngandjong**, Post-Doc
  - **Teo Lombardo** , PhD
  - **Emiliano N. Primo** , Post-Doc
  - **Mehdi Chouchane** , PhD
  - **Abbos Shodiev**, PhD
  - **Oier Arcelus**, PhD
  - **Alejandro A. Franco** , Principal Investigator

File: Artificial Intelligence Investigation of NMC Cathode Manufacturing Parameters Interdependencie/Experimental/dataset_mass_loading_low_medium_high_.csv
mLoad,Composition,StoL,Viscosity
Low,95,65.0244798,1.71
Low,95,67.70851938,2.64
Low,96,71.04617514,2.64
Low,96,70.83531733,2.46
Low,96,73.29101254,3.1
Low,96,66.90763052,1.36
Low,94,64.99196179,2.7
Low,94,60.01497885,1.62
Low,96,68.9227205,1.71
Low,92.7,55.00598325,2.17
Low,96,66.90763052,1.64
Low,94,64.99196179,3.33
Low,92.7,58.00153751,2.89
Low,92.7,59.98608212,3.89
Low,94,62.97727813,3.12
Low,94,64.99196179,4
Low,94,64.9032275,3.85
Low,95,69.95824336,4.86
Low,95,69.95220429,5
Low,94,67.69456681,5.46
Low,96,66.90647482,2.14
Low,95,70.99697885,5.83
Low,92.7,55.00598325,3.32
Low,94,60.0225714,3.74
Low,94,60.01497885,2.82
Medium,92.7,58.00153751,4.62
Medium,92.7,59.98608212,6
Medium,94,63.00683371,5
Medium,95,65.0244798,3.73
Medium,94,62.97727813,4.67
Medium,94,64.9032275,5.85
Medium,96,66.90763052,2.78
Medium,92.7,55.00598325,4.39
Medium,94,67.69456681,8.59
Medium,96,71.04617514,5.33
Medium,95,67.70851938,5.97
Medium,96,66.90647482,2.94
Medium,94,60.0225714,4.56
Medium,95,69.95220429,7.95
Medium,96,68.9227205,3.54
Medium,96,73.29101254,6.35
Medium,92.7,58.00153751,6
Medium,95,69.95824336,7.56
Medium,94,60.01497885,3.27
Medium,96,70.83531733,5.38
Medium,92.7,59.98608212,7.97
Medium,95,70.99697885,9.08
Medium,95,65.0244798,4.31
Medium,94,63.00683371,6.13
Medium,92.7,55.00598325,5.35
Medium,94,64.9032275,7.63
High,94,64.99196179,7.69
High,94,60.0225714,5.49
High,96,66.90763052,3.21
High,92.7,58.00153751,7.2
High,94,67.69456681,11.16
High,95,67.70851938,7.25
High,94,60.01497885,3.78
High,96,68.78612717,2.7
High,96,66.90647482,3.49
High,92.7,59.98608212,9.74
High,96,71.04617514,6.39
High,95,69.95220429,9.97
High,95,69.95824336,9.61
High,96,70.83531733,6.25
High,94,62.97727813,7.4
High,94,63.00683371,7.4
High,96,73.29101254,7.61
High,95,70.99697885,11.47
High,95,65.0244798,4.98
High,96,72.8508478,7.88
High,94,64.9032275,9.17
High,94,67.69456681,13.19
High,96,66.90647482,3.96
High,96,68.78612717,3.05
High,96,66.90763052,3.71
High,95,69.95220429,11.49
High,96,71.04617514,7.31
High,95,69.95824336,11.18
High,96,73.29101254,8.62
High,96,70.83531733,7.26
High,95,70.99697885,13.29
